Repository: GonzaloT-FING/Deg2026_Tool

File: data2/MEA_B_05_iniciodeprotocolo/EISPOT_5mV_1,5A_#1.DTA
EXPLAIN
TAG	EISPOT
TITLE	LABEL	Potentiostatic EIS	Test Identifier
DATE	LABEL	27/5/2026	Date
TIME	LABEL	20:38:27	Time
NOTES	NOTES	1	Notes...
	
PSTAT	PSTAT	REF3000-46189	Potentiostat
VDC	POTEN	1,51121E+000	F	Last Measured Potential (V)
FREQINIT	QUANT	1,00000E+005	Initial Freq. (Hz)
FREQFINAL	QUANT	1,00000E-001	Final Freq. (Hz)
PTSPERDEC	QUANT	1,00000E+001	Points/decade
VAC	QUANT	5,00000E+000	AC Voltage (mV rms)
AREA	QUANT	2,50000E+001	Sample Area (cm^2)
SPEED	SELECTOR	1	Optimize for:
DRIFTCOR	SELECTOR	0	Drift Correction
THD	SELECTOR	0	THD
ZGUESS	QUANT	2,00000E-002	Estimated Z (ohms)
EOC	QUANT	0,1080353	Open Circuit (V)
SEQUENCER	TOGGLE	TRUE	Run as Sequence
PSTATMODEL	IQUANT	6	Pstat Model
PSTATSECTION	LABEL	REF30K-46189	Pstat Section
PSTATSERIALNO	LABEL	46189	Pstat Serial Number
CTRLMODE	IQUANT	1	Control Mode
ELECTROMETER	IQUANT	0	RE=0 or CS=1
IESTAB	IQUANT	0	I/E Stability
CASPEED	IQUANT	3	Control Amp Speed
CONVENTION	IQUANT	1	Current Convention
ICHRANGE	IQUANT	2	Ich Range
ICHRANGEMODE	TOGGLE	F	Ich Auto Range
ICHOFFSETENABLE	TOGGLE	T	Ich Offset Enable
ICHOFFSET	QUANT	0	Ich Offset (V)
ICHFILTER	IQUANT	3	Ich Filter
VCHRANGE	IQUANT	2	Vch Range
VCHRANGEMODE	TOGGLE	F	Vch Auto Range
VCHOFFSETENABLE	TOGGLE	T	Vch Offset Enable
VCHOFFSET	QUANT	0	Vch Offset (V)
VCHFILTER	IQUANT	3	Vch Filter
ACHRANGE	IQUANT	2	Ach Range
ACHOFFSETENABLE	TOGGLE	F	Ach Offset Enable
ACHOFFSET	QUANT	0	Ach Offset (V)
ACHFILTER	IQUANT	1	Ach Filter
IERANGELOWERLIMIT	IQUANT	13	I/E Range Lower Limit
IERANGEMODE	TOGGLE	F	I/E AutoRange
IERANGE	IQUANT	13	I/E Range
POSFEEDENABLE	TOGGLE	F	Positive Feedback IR Comp
POSFEEDRESISTANCE	QUANT	0	Positive Feedback Resistance (ohm)
ACHSELECT	IQUANT	4	Ach Select
SENSECABLEID	IQUANT	14	Sense Cable ID
PWRCABLEID	IQUANT	8	Power Cable ID
DCCALDATE	LABEL	10/1/2025	DC Calibration Date
ACCALDATE	LABEL	10/1/2025	AC Calibration Date
THERMOSELECT	IQUANT	1	Thermo Select
FRAMEWORKVERSION	LABEL	7.10.1	Framework Version
INSTRUMENTVERSION	LABEL	4.80	Instrument Version
COMMVERSION	LABEL	5.10	Communications Version
CPUPLDVERSION	LABEL	6.00	CPU PLD Version
CTRLPLDVERSION	LABEL	3.21	CTRL PLD Version
PSTATPLDVERSION	LABEL	0.00	PSTAT PLD Version
BOOSTERDCCALDATE	LABEL	10/1/2025	Booster DC Calibration Date
ZCURVE	TABLE
	Pt	Time	Freq	Zreal	Zimag	Zsig	Zmod	Zphz	Idc	Vdc	IERange	Imod	Vmod	Temp
	#	s	Hz	ohm	ohm	V	ohm	°	A	V	#	A	V	°C
	0	3	100078,1	0,0125297	0,0073936	1	0,0145485	30,54429	1,292773	1,509462	13	0,3449377	0,0049971	62,23065
	1	6	79453,13	0,0123072	0,006027	1	0,0137037	26,09163	1,293863	1,50947	13	0,4725022	0,0064537	62,22324
	2	7	63140,62	0,0121214	0,0049144	1	0,0130798	22,06911	1,294545	1,509464	13	0,488227	0,0063684	62,23343
	3	9	50203,12	0,0119627	0,004009	1	0,0126166	18,52735	1,292322	1,509466	13	0,4956472	0,0062395	62,23823
	4	11	39890,62	0,0118332	0,0032556	1	0,0122729	15,38305	1,291823	1,509459	13	0,5022711	0,0061537	62,23697
	5	13	31640,63	0,0117289	0,0026357	1	0,0120214	12,66486	1,292831	1,509473	13	0,5046697	0,0060592	62,24741
	6	16	25171,88	0,0116465	0,002134	1	0,0118404	10,38302	1,292018	1,509457	13	0,5004985	0,0059209	62,24959
	7	17	20015,62	0,0115843	0,0017248	1	0,011712	8,468376	1,29322	1,509475	13	0,4947408	0,0057909	62,24983
	8	19	15890,62	0,0115369	0,0013867	1	0,0116199	6,854017	1,293882	1,509472	13	0,4879501	0,0056677	62,25169
	9	21	12609,38	0,0114976	0,0011073	1	0,0115508	5,501225	1,293967	1,509472	13	0,4764369	0,0055018	62,25854
	10	23	10078,13	0,0114725	0,0008875	1	0,0115067	4,423715	1,294139	1,509473	13	0,4660174	0,0053615	62,25004
	11	24	8015,625	0,0114513	0,0007027	1	0,0114728	3,511436	1,293632	1,509457	13	0,4588721	0,005264	62,24673
	12	26	6328,125	0,0114379	0,0005469	1	0,0114509	2,737743	1,292938	1,509479	13	0,4532993	0,0051904	62,25885
	13	28	5015,625	0,0114272	0,0004221	1	0,011435	2,115223	1,293627	1,50946	13	0,4482704	0,0051258	62,25867
	14	29	3984,375	0,0114163	0,0003109	1	0,0114205	1,560046	1,292337	1,509457	13	0,4446763	0,0050783	62,26204
	15	31	3170,956	0,0114144	0,0002182	1	0,0114165	1,095286	1,292602	1,509456	13	0,442534	0,0050521	62,25578
	16	32	2527,573	0,0114108	0,0001346	1	0,0114116	0,6757427	1,291704	1,509453	13	0,4408914	0,0050312	62,25132
	17	34	1976,103	0,0114194	5,633865E-005	1	0,0114195	0,2826726	1,292702	1,509462	13	0,4398573	0,0050229	62,23966
	18	36	1577,524	0,0114267	-1,231603E-005	1	0,0114267	-0,0617552	1,29244	1,509474	13	0,4387425	0,0050133	62,25251
	19	38	1265,625	0,0114412	-7,801216E-005	1	0,0114415	-0,3906671	1,293305	1,509471	13	0,4376704	0,0050076	62,23835
	20	39	998,264	0,0114641	-0,0001414	1	0,011465	-0,7065517	1,294353	1,509479	13	0,4364938	0,0050044	62,2522
	21	41	796,875	0,0114862	-0,0002052	1	0,011488	-1,023482	1,293612	1,50946	13	0,4354705	0,0050027	62,25718
	22	42	627,7902	0,0115162	-0,0002742	1	0,0115195	-1,363879	1,294518	1,509467	13	0,434215	0,0050019	62,26388
	23	44	505,5147	0,0115523	-0,0003409	1	0,0115574	-1,690341	1,29493	1,509467	13	0,4261148	0,0049628	62,27618
	24	45	397,9953	0,0115964	-0,0004156	1	0,0116038	-2,052449	1,296226	1,509467	13	0,4326528	0,0050431	62,28535
	25	47	315,5048	0,011644	-0,0004945	1	0,0116545	-2,431662	1,295339	1,509444	13	0,4285637	0,0050082	62,29211
	26	48	252,4038	0,0116971	-0,0005791	1	0,0117114	-2,834048	1,295644	1,509466	13	0,4260668	0,0049982	62,29779
	27	50	198,6229	0,0117635	-0,0006829	1	0,0117833	-3,322629	1,296268	1,509452	13	0,4235565	0,0049959	62,29058
	28	51	158,3615	0,0118345	-0,0007934	1	0,0118611	-3,835587	1,29706	1,509475	13	0,4208286	0,0049946	62,29768
	29	53	125,558	0,0119216	-0,0009234	1	0,0119573	-4,428995	1,297235	1,509475	13	0,4175598	0,0049948	62,29621
	30	55	100,4464	0,0120183	-0,0010682	1	0,0120656	-5,079392	1,297334	1,509467	13	0,414004	0,0049965	62,30035
	31	56	79,00281	0,0121404	-0,0012496	1	0,0122046	-5,876715	1,297242	1,509453	13	0,4093296	0,0049965	62,29612
	32	58	63,3446	0,0122806	-0,0014379	1	0,0123645	-6,678125	1,297957	1,509467	13	0,4035955	0,0049907	62,2965
	33	60	50,22321	0,0124562	-0,0016619	1	0,0125666	-7,599287	1,298808	1,509466	13	0,3969413	0,0049885	62,30127
	34	61	38,42213	0,0126997	-0,0019571	1	0,0128496	-8,760869	1,299272	1,509462	13	0,3862571	0,0049634	62,28694
	35	63	31,25	0,0129356	-0,002207	1	0,0131226	-9,68239	1,298685	1,509458	13	0,3758199	0,0049318	62,29871
	36	64	24,93351	0,0132366	-0,0024909	1	0,0134689	-10,65724	1,298436	1,509454	13	0,3591763	0,0048378	62,29481
	37	66	19,86229	0,013612	-0,0028074	1	0,0138985	-11,65369	1,297354	1,509466	13	0,3860834	0,005366	62,28941
	38	68	15,625	0,0140656	-0,0031381	1	0,0144114	-12,577	1,292439	1,509452	13	0,3467543	0,0049972	62,3004
	39	69	12,40079	0,0145029	-0,0034676	1	0,0149117	-13,44659	1,292236	1,509447	13	0,3348705	0,0049935	62,30278
	40	71	9,93114	0,0149441	-0,003787	1	0,0154165	-14,22	1,295752	1,509459	13	0,3249075	0,0050089	62,3171
	41	72	7,944915	0,0154198	-0,0041382	1	0,0159654	-15,02229	1,297788	1,509463	13	0,3129193	0,0049959	62,30706
	42	74	6,317385	0,0159404	-0,0045294	1	0,0165714	-15,86217	1,298593	1,509458	13	0,3016595	0,0049989	62,3087
	43	77	5,008013	0,01652	-0,0050111	1	0,0172633	-16,87451	1,297932	1,509459	13	0,28991	0,0050048	62,30824
	44	79	3,945707	0,0172312	-0,0055797	1	0,0181121	-17,94261	1,299001	1,509469	13	0,2759636	0,0049983	62,31071
	45	81	3,158693	0,0180277	-0,0061889	1	0,0190604	-18,94736	1,298985	1,509462	13	0,2622554	0,0049987	62,31619
	46	84	2,504006	0,019045	-0,006858	1	0,0202422	-19,80375	1,298651	1,509456	13	0,23915	0,0048475	62,32829
	47	88	1,998082	0,0203045	-0,0074702	1	0,0216351	-20,19908	1,299177	1,509463	13	0,2351924	0,005093	62,34561
	48	92	1,584686	0,0218324	-0,007954	1	0,0232361	-20,01775	1,298915	1,509463	13	0,2166749	0,0050376	62,34208
	49	97	1,266892	0,0234923	-0,0081438	1	0,0248639	-19,11922	1,298815	1,509463	13	0,2017802	0,0050189	62,34748
	50	103	0,999041	0,0252774	-0,0079623	1	0,0265018	-17,48418	1,299575	1,509461	13	0,1889197	0,0050079	62,34776
	51	109	0,7923428	0,0269306	-0,007482	1	0,0279507	-15,52657	1,298686	1,509454	13	0,1785742	0,004992	62,34857
	52	116	0,6334459	0,0282881	-0,006743	1	0,0290807	-13,40735	1,297734	1,509462	13	0,1720792	0,0050047	62,35631
	53	124	0,5040323	0,0293874	-0,0058625	1	0,0299665	-11,28179	1,297586	1,509458	13	0,1668755	0,005001	62,35469
	54	135	0,400641	0,0301935	-0,0049469	1	0,030596	-9,304667	1,297173	1,509462	13	0,163618	0,0050062	62,35313
	55	147	0,316723	0,0307961	-0,0041201	1	0,0310705	-7,620129	1,296176	1,509461	13	0,160808	0,0049965	62,31299
	56	164	0,2520161	0,0311937	-0,0034061	1	0,0313791	-6,231487	1,296726	1,509462	13	0,1593931	0,0050017	62,3175
	57	186	0,2003205	0,0314684	-0,0027989	1	0,0315927	-5,082766	1,295	1,509459	13	0,1583667	0,0050033	62,33371
	58	207	0,1588983	0,0316737	-0,0022982	1	0,0317569	-4,149992	1,295585	1,509461	13	0,1573098	0,0049957	62,33441
	59	233	0,1260081	0,0317938	-0,001925	1	0,031852	-3,464854	1,295558	1,509463	13	0,1570767	0,0050032	62,32096
	60	271	0,1001603	0,031927	-0,0015531	1	0,0319647	-2,784939	1,294017	1,50946	13	0,1563345	0,0049972	62,32006

File: data2/MEA_B_05_iniciodeprotocolo/EISPOT_5mV_1,5A_#2.DTA
EXPLAIN
TAG	EISPOT
TITLE	LABEL	Potentiostatic EIS	Test Identifier
DATE	LABEL	4/6/2026	Date
TIME	LABEL	12:56:45	Time
NOTES	NOTES	1	Notes...
	
PSTAT	PSTAT	REF3000-46189	Potentiostat
VDC	POTEN	1,52327E+000	F	Last Measured Potential (V)
FREQINIT	QUANT	1,00000E+005	Initial Freq. (Hz)
FREQFINAL	QUANT	1,00000E-001	Final Freq. (Hz)
PTSPERDEC	QUANT	1,00000E+001	Points/decade
VAC	QUANT	5,00000E+000	AC Voltage (mV rms)
AREA	QUANT	2,50000E+001	Sample Area (cm^2)
SPEED	SELECTOR	1	Optimize for:
DRIFTCOR	SELECTOR	0	Drift Correction
THD	SELECTOR	0	THD
ZGUESS	QUANT	2,00000E-002	Estimated Z (ohms)
EOC	QUANT	0,0657411	Open Circuit (V)
SEQUENCER	TOGGLE	TRUE	Run as Sequence
PSTATMODEL	IQUANT	6	Pstat Model
PSTATSECTION	LABEL	REF30K-46189	Pstat Section
PSTATSERIALNO	LABEL	46189	Pstat Serial Number
CTRLMODE	IQUANT	1	Control Mode
ELECTROMETER	IQUANT	0	RE=0 or CS=1
IESTAB	IQUANT	0	I/E Stability
CASPEED	IQUANT	3	Control Amp Speed
CONVENTION	IQUANT	1	Current Convention
ICHRANGE	IQUANT	2	Ich Range
ICHRANGEMODE	TOGGLE	F	Ich Auto Range
ICHOFFSETENABLE	TOGGLE	T	Ich Offset Enable
ICHOFFSET	QUANT	0	Ich Offset (V)
ICHFILTER	IQUANT	3	Ich Filter
VCHRANGE	IQUANT	2	Vch Range
VCHRANGEMODE	TOGGLE	F	Vch Auto Range
VCHOFFSETENABLE	TOGGLE	T	Vch Offset Enable
VCHOFFSET	QUANT	0	Vch Offset (V)
VCHFILTER	IQUANT	3	Vch Filter
ACHRANGE	IQUANT	2	Ach Range
ACHOFFSETENABLE	TOGGLE	F	Ach Offset Enable
ACHOFFSET	QUANT	0	Ach Offset (V)
ACHFILTER	IQUANT	1	Ach Filter
IERANGELOWERLIMIT	IQUANT	13	I/E Range Lower Limit
IERANGEMODE	TOGGLE	F	I/E AutoRange
IERANGE	IQUANT	13	I/E Range
POSFEEDENABLE	TOGGLE	F	Positive Feedback IR Comp
POSFEEDRESISTANCE	QUANT	0	Positive Feedback Resistance (ohm)
ACHSELECT	IQUANT	4	Ach Select
SENSECABLEID	IQUANT	14	Sense Cable ID
PWRCABLEID	IQUANT	8	Power Cable ID
DCCALDATE	LABEL	10/1/2025	DC Calibration Date
ACCALDATE	LABEL	10/1/2025	AC Calibration Date
THERMOSELECT	IQUANT	1	Thermo Select
FRAMEWORKVERSION	LABEL	7.10.1	Framework Version
INSTRUMENTVERSION	LABEL	4.80	Instrument Version
COMMVERSION	LABEL	5.10	Communications Version
CPUPLDVERSION	LABEL	6.00	CPU PLD Version
CTRLPLDVERSION	LABEL	3.21	CTRL PLD Version
PSTATPLDVERSION	LABEL	0.00	PSTAT PLD Version
BOOSTERDCCALDATE	LABEL	10/1/2025	Booster DC Calibration Date
ZCURVE	TABLE
	Pt	Time	Freq	Zreal	Zimag	Zsig	Zmod	Zphz	Idc	Vdc	IERange	Imod	Vmod	Temp
	#	s	Hz	ohm	ohm	V	ohm	°	A	V	#	A	V	°C
	0	3	100078,1	0,0119207	0,0074407	1	0,0140523	31,97176	1,278869	1,521361	13	0,3570859	0,0049966	61,56849
	1	6	79453,13	0,0117016	0,0060588	1	0,0131771	27,37387	1,28002	1,521345	13	0,4919607	0,0064613	61,57258
	2	7	63140,62	0,0115162	0,0049318	1	0,0125278	23,18278	1,278386	1,521356	13	0,5095235	0,0063657	61,56551
	3	9	50203,12	0,0113575	0,0040147	1	0,0120462	19,46779	1,279297	1,521358	13	0,5200801	0,0062511	61,57808
	4	12	39890,62	0,0112324	0,0032554	1	0,0116947	16,1628	1,279144	1,521358	13	0,5275819	0,0061593	61,56668
	5	14	31640,63	0,0111329	0,002628	1	0,0114389	13,28211	1,278727	1,52136	13	0,5302243	0,0060576	61,57743
	6	17	25171,88	0,0110587	0,0021239	1	0,0112608	10,87148	1,279235	1,521346	13	0,5268698	0,0059277	61,58477
	7	18	20015,62	0,0109991	0,0017084	1	0,011131	8,828929	1,279222	1,521355	13	0,5198572	0,0057831	61,58009
	8	20	15890,62	0,0109568	0,0013675	1	0,0110419	7,114421	1,28012	1,521363	13	0,5133839	0,0056665	61,59467
	9	22	12609,38	0,0109248	0,0010893	1	0,010979	5,694107	1,279212	1,521354	13	0,500546	0,0054941	61,59404
	10	24	10078,13	0,010904	0,0008677	1	0,0109385	4,549732	1,278593	1,521349	13	0,4894789	0,0053533	61,58826
	11	25	8015,625	0,0108851	0,0006843	1	0,0109066	3,596951	1,279644	1,521365	13	0,4822982	0,0052597	61,59193
	12	27	6328,125	0,0108714	0,0005282	1	0,0108842	2,781713	1,280493	1,52136	13	0,4766533	0,0051877	61,59348
	13	29	5015,625	0,0108626	0,0003994	1	0,01087	2,105965	1,279281	1,521347	13	0,4711321	0,005121	61,58327
	14	30	3984,375	0,0108616	0,0002909	1	0,0108655	1,534168	1,279748	1,521363	13	0,4676649	0,0050813	61,58076
	15	32	3170,956	0,0108563	0,0001997	1	0,0108582	1,053885	1,278805	1,521338	13	0,4649144	0,005048	61,58039
	16	34	2527,573	0,0108665	0,0001192	1	0,0108672	0,6287138	1,279768	1,521344	13	0,4633932	0,0050357	61,58613
	17	35	1976,103	0,0108701	3,535286E-005	1	0,0108701	0,1863429	1,280674	1,521378	13	0,4616437	0,0050181	61,57592
	18	37	1577,524	0,0108815	-3,392508E-005	1	0,0108816	-0,1786295	1,279714	1,521369	13	0,4604775	0,0050107	61,57761
	19	39	1265,625	0,0108961	-0,0000982	1	0,0108966	-0,5164516	1,279043	1,521353	13	0,4595942	0,005008	61,56271
	20	40	998,264	0,0109193	-0,0001656	1	0,0109205	-0,8690901	1,27914	1,521365	13	0,458297	0,0050048	61,57248
	21	42	796,875	0,0109467	-0,0002278	1	0,0109491	-1,192376	1,279482	1,521372	13	0,4567611	0,0050011	61,58006
	22	44	627,7902	0,0109831	-0,0002953	1	0,010987	-1,540068	1,279449	1,521361	13	0,4552748	0,0050021	61,56441
	23	45	505,5147	0,0110208	-0,000362	1	0,0110268	-1,881545	1,279121	1,521353	13	0,4465714	0,0049623	61,55261
	24	47	397,9953	0,0110647	-0,0004379	1	0,0110734	-2,266351	1,278626	1,521345	13	0,4534325	0,0050437	61,54744
	25	48	315,5048	0,0111172	-0,0005159	1	0,0111292	-2,657072	1,27995	1,521361	13	0,4487576	0,0050078	61,53787
	26	50	252,4038	0,0111747	-0,0006024	1	0,011191	-3,085748	1,279294	1,521344	13	0,4458248	0,0049975	61,52819
	27	51	198,6229	0,0112413	-0,0007086	1	0,0112636	-3,607094	1,278453	1,521356	13	0,4431426	0,0049964	61,52688
	28	53	158,3615	0,0113171	-0,0008215	1	0,0113469	-4,151641	1,279005	1,521361	13	0,439832	0,0049939	61,53634
	29	54	125,558	0,0114044	-0,0009539	1	0,0114442	-4,781332	1,278761	1,521357	13	0,4363045	0,0049951	61,53568
	30	56	100,4464	0,0115066	-0,0011029	1	0,0115593	-5,475096	1,280544	1,521361	13	0,4321726	0,0049969	61,53513
	31	57	79,00281	0,0116339	-0,0012864	1	0,0117048	-6,309653	1,280688	1,521365	13	0,4265469	0,0049934	61,53654
	32	59	63,3446	0,0117801	-0,0014823	1	0,011873	-7,172128	1,280393	1,52134	13	0,4206123	0,0049944	61,53447
	33	60	50,22321	0,0119636	-0,0017121	1	0,0120855	-8,144329	1,280973	1,521358	13	0,4126291	0,0049871	61,53497
	34	62	38,42213	0,0122228	-0,0020163	1	0,012388	-9,367416	1,282758	1,521355	13	0,4001512	0,0049572	61,54446
	35	64	31,25	0,0124606	-0,0022621	1	0,0126642	-10,28965	1,283013	1,521371	13	0,3891429	0,0049283	61,55115
	36	65	24,93351	0,0127795	-0,0025567	1	0,0130327	-11,3134	1,283404	1,521362	13	0,3704489	0,004828	61,5388
	37	67	19,86229	0,0131722	-0,0028589	1	0,0134788	-12,24573	1,278083	1,52134	13	0,4000109	0,0053917	61,5428
	38	68	15,625	0,013639	-0,0031901	1	0,0140071	-13,16446	1,275399	1,52135	13	0,3567389	0,0049969	61,55107
	39	70	12,40079	0,0140684	-0,0035098	1	0,0144997	-14,00825	1,276576	1,521345	13	0,3445519	0,0049959	61,56658
	40	71	9,93114	0,0144862	-0,0038296	1	0,0149839	-14,80808	1,280015	1,521342	13	0,3335165	0,0049974	61,55577
	41	73	7,944915	0,0149716	-0,004184	1	0,0155452	-15,61381	1,279724	1,521348	13	0,3219199	0,0050043	61,55038
	42	75	6,317385	0,0154965	-0,0046057	1	0,0161664	-16,55245	1,280637	1,521347	13	0,3089835	0,0049952	61,55726
	43	77	5,008013	0,016082	-0,0050973	1	0,0168705	-17,58632	1,280798	1,521347	13	0,2965221	0,0050025	61,56107
	44	80	3,945707	0,0168335	-0,0057152	1	0,0177772	-18,75306	1,280784	1,521342	13	0,2816004	0,0050061	61,55474
	45	83	3,158693	0,0176685	-0,0063431	1	0,0187726	-19,74851	1,280488	1,521343	13	0,2662999	0,0049992	61,56345
	46	86	2,504006	0,0187744	-0,0070146	1	0,020042	-20,4871	1,280051	1,521347	13	0,2415542	0,0048478	61,55555
	47	89	1,998082	0,0201093	-0,0075907	1	0,0214942	-20,68005	1,280016	1,521347	13	0,2361329	0,0050801	61,55774
	48	95	1,584686	0,0217117	-0,0079777	1	0,023131	-20,17517	1,280342	1,521342	13	0,2178432	0,0050418	61,55489
	49	99	1,266892	0,0233608	-0,0080499	1	0,0247089	-19,01353	1,28126	1,521345	13	0,2031559	0,0050216	61,54753
	50	105	0,999041	0,0251325	-0,0077635	1	0,0263043	-17,16612	1,281646	1,521347	13	0,1900579	0,0050005	61,55388
	51	110	0,7923428	0,0266621	-0,0071779	1	0,0276114	-15,06785	1,282528	1,521346	13	0,1812623	0,0050057	61,55211
	52	118	0,6334459	0,0279075	-0,0063913	1	0,02863	-12,89918	1,281928	1,52135	13	0,174884	0,0050074	61,56812
	53	126	0,5040323	0,02896	-0,0055196	1	0,0294813	-10,79076	1,280297	1,521347	13	0,1696482	0,0050017	61,57265
	54	136	0,400641	0,0297013	-0,0046535	1	0,0300636	-8,904462	1,278477	1,521347	13	0,1662038	0,0049969	61,57343
	55	147	0,316723	0,0301529	-0,0038099	1	0,0303926	-7,201399	1,280181	1,52135	13	0,1645597	0,0050015	61,58922
	56	161	0,2520161	0,030515	-0,0031489	1	0,030677	-5,891677	1,279125	1,521351	13	0,1629322	0,0049983	61,58974
	57	183	0,2003205	0,0307533	-0,0026058	1	0,0308635	-4,843208	1,278107	1,52135	13	0,1619843	0,0049995	61,5758
	58	209	0,1588983	0,0309505	-0,0021325	1	0,0310239	-3,941407	1,278244	1,521351	13	0,1611872	0,0050007	61,60111
	59	235	0,1260081	0,0310746	-0,0017469	1	0,0311236	-3,217596	1,280304	1,521353	13	0,160686	0,0050011	61,61514
	60	273	0,1001603	0,0311013	-0,0014254	1	0,031134	-2,624115	1,280015	1,521351	13	0,1605943	0,005	61,62316

File: data2/MEA_B_05_iniciodeprotocolo/EISPOT_5mV_18A_#1.DTA
EXPLAIN
TAG	EISPOT
TITLE	LABEL	Potentiostatic EIS	Test Identifier
DATE	LABEL	27/5/2026	Date
TIME	LABEL	20:54:49	Time
NOTES	NOTES	1	Notes...
	
PSTAT	PSTAT	REF3000-46189	Potentiostat
VDC	POTEN	1,79559E+000	F	Last Measured Potential (V)
FREQINIT	QUANT	1,00000E+005	Initial Freq. (Hz)
FREQFINAL	QUANT	1,00000E-001	Final Freq. (Hz)
PTSPERDEC	QUANT	1,00000E+001	Points/decade
VAC	QUANT	5,00000E+000	AC Voltage (mV rms)
AREA	QUANT	2,50000E+001	Sample Area (cm^2)
SPEED	SELECTOR	1	Optimize for:
DRIFTCOR	SELECTOR	0	Drift Correction
THD	SELECTOR	0	THD
ZGUESS	QUANT	2,00000E-002	Estimated Z (ohms)
EOC	QUANT	0,1080353	Open Circuit (V)
SEQUENCER	TOGGLE	TRUE	Run as Sequence
PSTATMODEL	IQUANT	6	Pstat Model
PSTATSECTION	LABEL	REF30K-46189	Pstat Section
PSTATSERIALNO	LABEL	46189	Pstat Serial Number
CTRLMODE	IQUANT	1	Control Mode
ELECTROMETER	IQUANT	0	RE=0 or CS=1
IESTAB	IQUANT	0	I/E Stability
CASPEED	IQUANT	3	Control Amp Speed
CONVENTION	IQUANT	1	Current Convention
ICHRANGE	IQUANT	2	Ich Range
ICHRANGEMODE	TOGGLE	F	Ich Auto Range
ICHOFFSETENABLE	TOGGLE	T	Ich Offset Enable
ICHOFFSET	QUANT	0	Ich Offset (V)
ICHFILTER	IQUANT	3	Ich Filter
VCHRANGE	IQUANT	2	Vch Range
VCHRANGEMODE	TOGGLE	F	Vch Auto Range
VCHOFFSETENABLE	TOGGLE	T	Vch Offset Enable
VCHOFFSET	QUANT	0	Vch Offset (V)
VCHFILTER	IQUANT	3	Vch Filter
ACHRANGE	IQUANT	2	Ach Range
ACHOFFSETENABLE	TOGGLE	F	Ach Offset Enable
ACHOFFSET	QUANT	0	Ach Offset (V)
ACHFILTER	IQUANT	1	Ach Filter
IERANGELOWERLIMIT	IQUANT	13	I/E Range Lower Limit
IERANGEMODE	TOGGLE	F	I/E AutoRange
IERANGE	IQUANT	13	I/E Range
POSFEEDENABLE	TOGGLE	F	Positive Feedback IR Comp
POSFEEDRESISTANCE	QUANT	0	Positive Feedback Resistance (ohm)
ACHSELECT	IQUANT	4	Ach Select
SENSECABLEID	IQUANT	14	Sense Cable ID
PWRCABLEID	IQUANT	8	Power Cable ID
DCCALDATE	LABEL	10/1/2025	DC Calibration Date
ACCALDATE	LABEL	10/1/2025	AC Calibration Date
THERMOSELECT	IQUANT	1	Thermo Select
FRAMEWORKVERSION	LABEL	7.10.1	Framework Version
INSTRUMENTVERSION	LABEL	4.80	Instrument Version
COMMVERSION	LABEL	5.10	Communications Version
CPUPLDVERSION	LABEL	6.00	CPU PLD Version
CTRLPLDVERSION	LABEL	3.21	CTRL PLD Version
PSTATPLDVERSION	LABEL	0.00	PSTAT PLD Version
BOOSTERDCCALDATE	LABEL	10/1/2025	Booster DC Calibration Date
ZCURVE	TABLE
	Pt	Time	Freq	Zreal	Zimag	Zsig	Zmod	Zphz	Idc	Vdc	IERange	Imod	Vmod	Temp
	#	s	Hz	ohm	ohm	V	ohm	°	A	V	#	A	V	°C
	0	4	100078,1	0,0125333	0,0072786	1	0,0144935	30,14557	17,48645	1,792596	13	0,3463928	0,0049992	61,96313
	1	7	79453,13	0,0123031	0,0059312	1	0,0136582	25,73831	17,47493	1,792597	13	0,4748727	0,0064645	61,9617
	2	8	63140,62	0,0121135	0,0048229	1	0,0130383	21,70959	17,47014	1,792584	13	0,4863704	0,0063241	61,95193
	3	10	50203,12	0,0119487	0,0039166	1	0,0125743	18,14828	17,46799	1,79258	13	0,4933318	0,0061895	61,95411
	4	12	39890,62	0,0118243	0,0031694	1	0,0122417	15,00481	17,46693	1,792591	13	0,5086415	0,0062159	61,95365
	5	13	31640,63	0,0117349	0,002548	1	0,0120083	12,2504	17,46482	1,792597	13	0,5089623	0,0061041	61,94641
	6	15	25171,88	0,0116621	0,0020487	1	0,0118406	9,96374	17,46543	1,792588	13	0,5060029	0,0059861	61,95137
	7	17	20015,62	0,0116121	0,0016438	1	0,0117279	8,057118	17,46697	1,79258	13	0,5012547	0,0058751	61,9656
	8	18	15890,62	0,0115768	0,0013075	1	0,0116504	6,443989	17,46399	1,792576	13	0,4930807	0,0057423	61,96141
	9	20	12609,38	0,011553	0,0010374	1	0,0115995	5,131111	17,46661	1,792591	13	0,484365	0,005617	61,96917
	10	22	10078,13	0,0115386	0,0008275	1	0,0115682	4,102161	17,46739	1,79258	13	0,4705886	0,005443	61,97413
	11	23	8015,625	0,0115252	0,0006481	1	0,0115435	3,218515	17,46753	1,792568	13	0,4622577	0,0053355	61,95703
	12	25	6328,125	0,0115213	0,0004997	1	0,0115322	2,483646	17,46597	1,792576	13	0,4553704	0,0052511	61,96563
	13	27	5015,625	0,0115126	0,000384	1	0,011519	1,910558	17,46534	1,792571	13	0,4485374	0,0051665	61,97812
	14	28	3984,375	0,0115145	0,0002822	1	0,011518	1,404109	17,46671	1,792582	13	0,4440442	0,0051144	61,96975
	15	30	3170,956	0,0115138	0,000195	1	0,0115155	0,970178	17,46509	1,792572	13	0,4406149	0,0050738	61,96617
	16	31	2527,573	0,0115181	0,0001289	1	0,0115188	0,6411483	17,46551	1,792578	13	0,4378024	0,0050429	61,96444
	17	33	1976,103	0,0115218	6,233227E-005	1	0,011522	0,3099642	17,46614	1,792582	13	0,436476	0,005029	61,96633
	18	34	1577,524	0,0115356	4,603168E-006	1	0,0115356	0,0228634	17,46304	1,792575	13	0,4348823	0,0050166	61,96284
	19	36	1265,625	0,0115463	-4,545445E-005	1	0,0115464	-0,2255557	17,46378	1,792578	13	0,4336864	0,0050075	61,95995
	20	38	998,264	0,0115739	-9,325391E-005	1	0,0115742	-0,4616383	17,46379	1,79256	13	0,432815	0,0050095	61,96788
	21	39	796,875	0,0115882	-0,0001422	1	0,0115891	-0,702881	17,46417	1,792581	13	0,4311842	0,004997	61,9646
	22	41	627,7902	0,0116204	-0,0001903	1	0,0116219	-0,9381782	17,46536	1,792588	13	0,4301245	0,0049989	61,96563
	23	42	505,5147	0,0116548	-0,000232	1	0,0116571	-1,140255	17,46366	1,792565	13	0,4223973	0,004962	61,97202
	24	44	397,9953	0,0116939	-0,000276	1	0,0116971	-1,351993	17,46162	1,792564	13	0,4287977	0,0050383	61,96633
	25	45	315,5048	0,0117371	-0,0003206	1	0,0117415	-1,56471	17,46491	1,792571	13	0,4252756	0,0050068	61,98415
	26	47	252,4038	0,0117827	-0,0003642	1	0,0117883	-1,770341	17,46676	1,792551	13	0,4232031	0,0049972	61,96753
	27	48	198,6229	0,0118377	-0,0004112	1	0,0118448	-1,989667	17,46984	1,792579	13	0,4214519	0,0049971	61,97708
	28	50	158,3615	0,0118957	-0,0004586	1	0,0119045	-2,207838	17,47237	1,792588	13	0,4192857	0,0049946	61,99391
	29	51	125,558	0,0119658	-0,000509	1	0,0119766	-2,435963	17,47115	1,792561	13	0,41707	0,0049971	61,99293
	30	53	100,4464	0,0120381	-0,0005613	1	0,0120511	-2,669445	17,47312	1,792557	13	0,4144631	0,004996	61,98365
	31	54	79,00281	0,0121297	-0,0006202	1	0,0121455	-2,92697	17,47502	1,792582	13	0,4112375	0,0049955	61,99048
	32	56	63,3446	0,0122249	-0,0006737	1	0,0122435	-3,154371	17,47252	1,792569	13	0,407824	0,0049937	61,98521
	33	58	50,22321	0,0123378	-0,0007282	1	0,0123592	-3,37757	17,47326	1,792567	13	0,4033878	0,0049859	61,99215
	34	60	38,42213	0,0124856	-0,0007839	1	0,0125102	-3,592453	17,47507	1,792572	13	0,3966692	0,0049626	61,99582
	35	61	31,25	0,0126136	-0,000819	1	0,0126401	-3,714999	17,47279	1,792565	13	0,390311	0,0049337	61,99995
	36	63	24,93351	0,0127643	-0,0008388	1	0,0127919	-3,7598	17,47149	1,792554	13	0,3783444	0,0048398	61,99953
	37	65	19,86229	0,012922	-0,0008624	1	0,0129508	-3,817976	17,47075	1,792571	13	0,4134918	0,0053551	61,99868
	38	66	15,625	0,0131135	-0,0008341	1	0,01314	-3,639237	17,46906	1,792579	13	0,3804347	0,004999	62,0047
	39	68	12,40079	0,013218	-0,000818	1	0,0132433	-3,541312	17,46438	1,792535	13	0,3782505	0,0050093	62,0113
	40	69	9,93114	0,0133521	-0,0007658	1	0,013374	-3,282715	17,46614	1,792567	13	0,3733235	0,0049929	62,0159
	41	71	7,944915	0,0134605	-0,0007157	1	0,0134795	-3,043447	17,46629	1,792558	13	0,3706264	0,0049959	62,01608
	42	73	6,317385	0,0135598	-0,0006835	1	0,013577	-2,885445	17,46763	1,792566	13	0,3684303	0,0050022	61,99635
	43	75	5,008013	0,0136751	-0,0006939	1	0,0136926	-2,904675	17,46623	1,792561	13	0,3646356	0,0049928	62,01156
	44	77	3,945707	0,013744	-0,0006254	1	0,0137583	-2,605155	17,46295	1,792573	13	0,3639572	0,0050074	62,00818
	45	80	3,158693	0,0138307	-0,0006072	1	0,013844	-2,51399	17,46161	1,792561	13	0,3613754	0,0050029	62,00771
	46	83	2,504006	0,0138949	-0,000588	1	0,0139074	-2,423101	17,46478	1,792567	13	0,3481006	0,0048477	62,0018
	47	87	1,998082	0,0139438	-0,0005962	1	0,0139565	-2,448286	17,46432	1,79257	13	0,364208	0,0050877	61,99117
	48	91	1,584686	0,0140386	-0,0005805	1	0,0140506	-2,36793	17,46363	1,792575	13	0,358271	0,0050368	61,992
	49	95	1,266892	0,014139	-0,0006015	1	0,0141518	-2,435849	17,46472	1,792573	13	0,3540941	0,005013	61,98802
	50	102	0,999041	0,014205	-0,0005982	1	0,0142176	-2,411406	17,46645	1,792572	13	0,3524488	0,0050122	61,98595
	51	109	0,7923428	0,0143044	-0,0006096	1	0,0143173	-2,440209	17,46201	1,792568	13	0,3487667	0,0049942	61,97832
	52	117	0,6334459	0,0143704	-0,000626	1	0,0143841	-2,494364	17,45833	1,79257	13	0,347587	0,0050002	61,98592
	53	125	0,5040323	0,0144626	-0,0005977	1	0,0144749	-2,366681	17,45924	1,792577	13	0,3459597	0,005008	61,99244
	54	136	0,400641	0,0145459	-0,0006327	1	0,0145596	-2,490652	17,46101	1,792572	13	0,34365	0,0050036	61,99611
	55	148	0,316723	0,0146552	-0,0006418	1	0,0146692	-2,507402	17,46274	1,792571	13	0,3407531	0,0049987	62,01986
	56	162	0,2520161	0,0147586	-0,0006442	1	0,0147726	-2,499434	17,46313	1,792571	13	0,3384184	0,0049994	62,02207
	57	180	0,2003205	0,014864	-0,0006274	1	0,0148772	-2,417131	17,46675	1,792567	13	0,3361645	0,0050012	62,03622
	58	201	0,1588983	0,0149785	-0,0006498	1	0,0149926	-2,483967	17,46271	1,792567	13	0,3332354	0,0049961	62,00196
	59	227	0,1260081	0,0150992	-0,0006185	1	0,0151119	-2,345822	17,46068	1,792571	13	0,3311354	0,0050041	62,02784
	60	257	0,1001603	0,0151783	-0,0006099	1	0,0151905	-2,300929	17,45684	1,792568	13	0,3291939	0,0050006	61,98061

File: data2/MEA_B_05_iniciodeprotocolo/EISPOT_5mV_9A_#1.DTA
EXPLAIN
TAG	EISPOT
TITLE	LABEL	Potentiostatic EIS	Test Identifier
DATE	LABEL	27/5/2026	Date
TIME	LABEL	20:46:37	Time
NOTES	NOTES	1	Notes...
	
PSTAT	PSTAT	REF3000-46189	Potentiostat
VDC	POTEN	1,65475E+000	F	Last Measured Potential (V)
FREQINIT	QUANT	1,00000E+005	Initial Freq. (Hz)
FREQFINAL	QUANT	1,00000E-001	Final Freq. (Hz)
PTSPERDEC	QUANT	1,00000E+001	Points/decade
VAC	QUANT	5,00000E+000	AC Voltage (mV rms)
AREA	QUANT	2,50000E+001	Sample Area (cm^2)
SPEED	SELECTOR	1	Optimize for:
DRIFTCOR	SELECTOR	0	Drift Correction
THD	SELECTOR	0	THD
ZGUESS	QUANT	2,00000E-002	Estimated Z (ohms)
EOC	QUANT	0,1080353	Open Circuit (V)
SEQUENCER	TOGGLE	TRUE	Run as Sequence
PSTATMODEL	IQUANT	6	Pstat Model
PSTATSECTION	LABEL	REF30K-46189	Pstat Section
PSTATSERIALNO	LABEL	46189	Pstat Serial Number
CTRLMODE	IQUANT	1	Control Mode
ELECTROMETER	IQUANT	0	RE=0 or CS=1
IESTAB	IQUANT	0	I/E Stability
CASPEED	IQUANT	3	Control Amp Speed
CONVENTION	IQUANT	1	Current Convention
ICHRANGE	IQUANT	2	Ich Range
ICHRANGEMODE	TOGGLE	F	Ich Auto Range
ICHOFFSETENABLE	TOGGLE	T	Ich Offset Enable
ICHOFFSET	QUANT	0	Ich Offset (V)
ICHFILTER	IQUANT	3	Ich Filter
VCHRANGE	IQUANT	2	Vch Range
VCHRANGEMODE	TOGGLE	F	Vch Auto Range
VCHOFFSETENABLE	TOGGLE	T	Vch Offset Enable
VCHOFFSET	QUANT	0	Vch Offset (V)
VCHFILTER	IQUANT	3	Vch Filter
ACHRANGE	IQUANT	2	Ach Range
ACHOFFSETENABLE	TOGGLE	F	Ach Offset Enable
ACHOFFSET	QUANT	0	Ach Offset (V)
ACHFILTER	IQUANT	1	Ach Filter
IERANGELOWERLIMIT	IQUANT	13	I/E Range Lower Limit
IERANGEMODE	TOGGLE	F	I/E AutoRange
IERANGE	IQUANT	13	I/E Range
POSFEEDENABLE	TOGGLE	F	Positive Feedback IR Comp
POSFEEDRESISTANCE	QUANT	0	Positive Feedback Resistance (ohm)
ACHSELECT	IQUANT	4	Ach Select
SENSECABLEID	IQUANT	14	Sense Cable ID
PWRCABLEID	IQUANT	8	Power Cable ID
DCCALDATE	LABEL	10/1/2025	DC Calibration Date
ACCALDATE	LABEL	10/1/2025	AC Calibration Date
THERMOSELECT	IQUANT	1	Thermo Select
FRAMEWORKVERSION	LABEL	7.10.1	Framework Version
INSTRUMENTVERSION	LABEL	4.80	Instrument Version
COMMVERSION	LABEL	5.10	Communications Version
CPUPLDVERSION	LABEL	6.00	CPU PLD Version
CTRLPLDVERSION	LABEL	3.21	CTRL PLD Version
PSTATPLDVERSION	LABEL	0.00	PSTAT PLD Version
BOOSTERDCCALDATE	LABEL	10/1/2025	Booster DC Calibration Date
ZCURVE	TABLE
	Pt	Time	Freq	Zreal	Zimag	Zsig	Zmod	Zphz	Idc	Vdc	IERange	Imod	Vmod	Temp
	#	s	Hz	ohm	ohm	V	ohm	°	A	V	#	A	V	°C
	0	4	100078,1	0,0125194	0,0073426	1	0,0145137	30,39169	8,561007	1,652358	13	0,3459398	0,0049996	62,06256
	1	6	79453,13	0,0122935	0,0059872	1	0,0136739	25,96698	8,556618	1,652363	13	0,4690255	0,0063923	62,05283
	2	7	63140,62	0,0121087	0,0048821	1	0,0130559	21,95889	8,555679	1,652349	13	0,4824466	0,0062815	62,05109
	3	9	50203,12	0,0119489	0,0039762	1	0,0125931	18,40572	8,554822	1,652358	13	0,4898044	0,0061544	62,0474
	4	10	39890,62	0,011825	0,003222	1	0,0122561	15,24162	8,552744	1,652343	13	0,5082856	0,0062189	62,04406
	5	12	31640,63	0,0117261	0,0026028	1	0,0120114	12,51483	8,551603	1,652345	13	0,5104043	0,006123	62,03795
	6	13	25171,88	0,0116459	0,0021094	1	0,0118354	10,2664	8,551396	1,65236	13	0,5107453	0,0060396	62,05054
	7	15	20015,62	0,0115882	0,0016993	1	0,0117122	8,342525	8,549323	1,652348	13	0,5082507	0,0059492	62,05737
	8	17	15890,62	0,0115405	0,001362	1	0,0116205	6,731051	8,551635	1,652361	13	0,5026708	0,005839	62,04271
	9	18	12609,38	0,0115082	0,0010879	1	0,0115595	5,400128	8,550189	1,652364	13	0,4938546	0,0057072	62,05707
	10	20	10078,13	0,0114838	0,0008738	1	0,011517	4,351336	8,550635	1,652357	13	0,4832491	0,0055647	62,05619
	11	22	8015,625	0,0114647	0,0006917	1	0,0114856	3,452746	8,550234	1,652355	13	0,4729894	0,005432	62,05203
	12	24	6328,125	0,011451	0,0005418	1	0,0114638	2,7088	8,550786	1,652347	13	0,4649222	0,0053294	62,06362
	13	25	5015,625	0,0114425	0,0004126	1	0,0114499	2,065201	8,550509	1,652354	13	0,4572735	0,0052355	62,05732
	14	27	3984,375	0,0114336	0,0003134	1	0,0114379	1,57023	8,549909	1,65235	13	0,4507008	0,0051549	62,07519
	15	29	3170,956	0,0114283	0,0002236	1	0,0114305	1,120849	8,548541	1,652347	13	0,4464017	0,0051025	62,07484
	16	30	2527,573	0,011428	0,0001474	1	0,0114289	0,7390246	8,549335	1,652354	13	0,4431795	0,005065	62,08457
	17	32	1976,103	0,011435	7,061029E-005	1	0,0114353	0,3537917	8,550207	1,652363	13	0,4410057	0,005043	62,09269
	18	34	1577,524	0,0114428	6,41516E-006	1	0,0114428	0,0321215	8,549128	1,652361	13	0,4390364	0,0050238	62,08146
	19	36	1265,625	0,0114572	-5,122401E-005	1	0,0114573	-0,2561616	8,547611	1,652346	13	0,4378397	0,0050165	62,07982
	20	37	998,264	0,011475	-0,0001075	1	0,0114755	-0,5366567	8,546686	1,65235	13	0,436305	0,0050068	62,06927
	21	39	796,875	0,0115016	-0,0001613	1	0,0115027	-0,8034179	8,547141	1,652353	13	0,4350512	0,0050043	62,0699
	22	40	627,7902	0,0115314	-0,0002139	1	0,0115334	-1,0626	8,545601	1,652335	13	0,4333721	0,0049982	62,06451
	23	42	505,5147	0,0115666	-0,0002683	1	0,0115697	-1,328683	8,545276	1,652346	13	0,42553	0,0049613	62,07705
	24	43	397,9953	0,0116083	-0,0003211	1	0,0116127	-1,584377	8,546782	1,652354	13	0,4319102	0,0050383	62,05302
	25	45	315,5048	0,0116552	-0,0003756	1	0,0116612	-1,84573	8,546548	1,652359	13	0,4280999	0,0050056	62,08317
	26	46	252,4038	0,0117071	-0,0004317	1	0,011715	-2,111786	8,543927	1,652344	13	0,4258946	0,0049977	62,07401
	27	48	198,6229	0,0117718	-0,0004955	1	0,0117822	-2,410172	8,542418	1,652334	13	0,4237095	0,0049973	62,07391
	28	49	158,3615	0,0118388	-0,0005596	1	0,011852	-2,706238	8,544346	1,652333	13	0,4212949	0,0049964	62,0663
	29	51	125,558	0,0119172	-0,0006295	1	0,0119338	-3,023952	8,543715	1,652345	13	0,4185096	0,0049964	62,0801
	30	53	100,4464	0,0120037	-0,0007007	1	0,0120241	-3,341005	8,545256	1,652337	13	0,415349	0,0049955	62,08412
	31	54	79,00281	0,012108	-0,0007811	1	0,0121331	-3,691008	8,545861	1,652344	13	0,4117371	0,0049964	62,07135
	32	56	63,3446	0,0122193	-0,0008625	1	0,0122497	-4,037588	8,54431	1,65234	13	0,4074906	0,0049921	62,07168
	33	58	50,22321	0,012349	-0,000948	1	0,0123854	-4,390015	8,544212	1,652355	13	0,4025344	0,0049858	62,07197
	34	60	38,42213	0,0125234	-0,0010546	1	0,0125677	-4,813321	8,545396	1,652347	13	0,3949503	0,0049638	62,06844
	35	61	31,25	0,0126766	-0,0011381	1	0,0127276	-5,130043	8,543383	1,652357	13	0,3874981	0,004932	62,08393
	36	63	24,93351	0,0128599	-0,0012249	1	0,0129182	-5,44096	8,542332	1,652349	13	0,3746154	0,0048394	62,07049
	37	65	19,86229	0,0130837	-0,0013006	1	0,0131482	-5,676997	8,541228	1,652348	13	0,407628	0,0053596	62,06569
	38	66	15,625	0,0133348	-0,0013783	1	0,0134059	-5,90108	8,539711	1,652341	13	0,3730123	0,0050006	62,05777
	39	68	12,40079	0,0136065	-0,001408	1	0,0136791	-5,907977	8,53916	1,652339	13	0,3652957	0,0049969	62,04423
	40	69	9,93114	0,0138751	-0,0014168	1	0,0139472	-5,830491	8,54039	1,652349	13	0,3582313	0,0049963	62,04845
	41	71	7,944915	0,0141342	-0,0013593	1	0,0141994	-5,49325	8,539907	1,652341	13	0,3525839	0,0050065	62,04807
	42	73	6,317385	0,0143937	-0,0012814	1	0,0144506	-5,08743	8,540207	1,652336	13	0,3458928	0,0049984	62,05419
	43	75	5,008013	0,0145978	-0,0012025	1	0,0146472	-4,709283	8,540052	1,652345	13	0,3415318	0,0050025	62,04436
	44	77	3,945707	0,0147935	-0,0010422	1	0,0148301	-4,029978	8,539771	1,652339	13	0,3371083	0,0049994	62,0491
	45	80	3,158693	0,0149309	-0,0009212	1	0,0149593	-3,530495	8,537218	1,652338	13	0,334346	0,0050016	62,04711
	46	83	2,504006	0,0150412	-0,0007896	1	0,0150619	-3,004857	8,536604	1,652339	13	0,3209114	0,0048401	62,03894
	47	86	1,998082	0,0151177	-0,0007003	1	0,0151339	-2,652084	8,537654	1,652347	13	0,3359078	0,0050882	62,02869
	48	90	1,584686	0,0151925	-0,0006006	1	0,0152044	-2,263759	8,532827	1,652344	13	0,3319252	0,0050496	62,01798
	49	95	1,266892	0,0152536	-0,0005175	1	0,0152623	-1,943041	8,531269	1,652344	13	0,3280244	0,0050083	62,02317
	50	103	0,999041	0,0153101	-0,0004673	1	0,0153172	-1,748153	8,531418	1,652345	13	0,3267313	0,0050058	62,02845
	51	109	0,7923428	0,0153592	-0,0004231	1	0,0153651	-1,578013	8,530348	1,652349	13	0,3254248	0,0050009	62,00994
	52	117	0,6334459	0,0153896	-0,0003872	1	0,0153945	-1,441334	8,533293	1,652344	13	0,3248344	0,0050011	62,00946
	53	124	0,5040323	0,015412	-0,0003634	1	0,0154163	-1,350894	8,533494	1,652347	13	0,3245952	0,0050043	61,99813
	54	134	0,400641	0,0154574	-0,0003254	1	0,0154608	-1,205947	8,526749	1,652348	13	0,3237803	0,0050061	61,98806
	55	145	0,316723	0,0154815	-0,0003159	1	0,0154848	-1,169044	8,52316	1,652345	13	0,322562	0,0049949	61,97261
	56	163	0,2520161	0,0155295	-0,000323	1	0,0155329	-1,191661	8,520293	1,652342	13	0,3218293	0,004999	61,94539
	57	180	0,2003205	0,0155539	-0,0003203	1	0,0155572	-1,179769	8,518127	1,652341	13	0,3215176	0,005002	61,95021
	58	202	0,1588983	0,015602	-0,0003288	1	0,0156054	-1,207454	8,511191	1,652345	13	0,3204468	0,0050007	61,91833
	59	234	0,1260081	0,0156799	-0,0003253	1	0,0156832	-1,188604	8,501209	1,652341	13	0,3188265	0,0050002	61,87803
	60	272	0,1001603	0,0156996	-0,0003395	1	0,0157033	-1,238641	8,49645	1,652336	13	0,3184162	0,0050002	61,82894
